Repository: GerAng1/the-dataspace-project-v6

# Welcome to the DataSpace Project!

Within the `docs/` directory you will find the instructions for the installation of DataSpace. 

See the [project page](http://archesproject.org/) for more information on the Arches project.

The Arches Installation Guide and Arches User Guide are available [here](http://archesproject.org/documentation/).

File: 2023-11-13-marmora/business_data/Characterization_Analysis_MP_2023-11-13.csv (part 1 of 12)
ResourceID,Analysis Color & Principal Mineralogical Composition,Analysis Compilation Date,Analysis Compiler,Analysis Crystal Orientation,Analysis MGS (mm),Analysis Microfabric,Analysis Name,Analysis Provenance Hypothesis,Analysis Sampling Date,Analysis Secondary Minerals & Accessories,Analysis Shape of Crystal's Borders,Analysis Texture,Cathodoluminescence Description,Identifier Content,Identifier Type,Isotopes Delta13C,Isotopes Delta18O,Luminescence Image,Luminescence Intensity,Luminescence Reference Image,Related Object,Related Object Withdrawal Point,Sliced Section Nicol incrociati,Sliced Section Nicol paralleli,TEMP SAMPLE
01e0cd2b-80a0-feb5-e496-6644c9382bd7,Grigio; Calcite,2016-10-18,"[{""resourceId"": ""efd518bd-4fc3-9cdc-e9d9-139f25a78dec"", ""ontologyProperty"": """", ""resourceXresourceId"": ""8e62cd9f-4308-4df6-9d02-d552d059ce3c"", ""inverseOntologyProperty"": """"}]",presente,2.1,Eteroblastico/omeoblastico,H15_537,,2015-09-01,"Q: ++
Km: ++
Ap: ±
Gr: +
OP: ±","rettilinei, curvi, suturati, con rari tripli giunti","A mosaico, interconnessa",Tessitura omogenea,Marmora,internal identifier,1.0,-3.0,/files/uploadedfiles/crt_DSCN4470_H15_537.JPG,molto bassa,,"[{""resourceId"": ""f7d528a6-2f63-8820-65b7-7654d4fefa5d"", ""ontologyProperty"": """", ""resourceXresourceId"": ""ec440140-d797-4105-83cf-37202dc21144"", ""inverseOntologyProperty"": """"}]",,/files/uploadedfiles/crt_DSCN4475_H15_537.JPG,/files/uploadedfiles/crt_DSCN4472_H15_537.JPG,"[{""resourceId"": ""ece5afd5-5e0f-2a3c-6664-a9bd80bd15cc"", ""ontologyProperty"": """", ""resourceXresourceId"": ""3b6a4943-f891-4531-8d6f-48fa12370376"", ""inverseOntologyProperty"": """"}]"
03e9cb23-1fea-b3f7-b8e2-e4755d7b920c,"Bianco; Calcite, con presenza di Dolomite",2016-10-02,"[{""resourceId"": ""efd518bd-4fc3-9cdc-e9d9-139f25a78dec"", ""ontologyProperty"": """", ""resourceXresourceId"": ""1cd37f3f-b19b-47c3-898d-44b3bba243dd"", ""inverseOntologyProperty"": """"}]",,1.2,Omeoblastico,H15,,2005-08-29,"Q: ±
Km: ±
Gr: +++","rettilinei, curvi","A mosaico, grafite in grandi grani",,Marmora,internal identifier,3.68,-6.92,,,,"[{""resourceId"": ""bd4142b1-b682-0488-e7f5-8a56a111f695"", ""ontologyProperty"": """", ""resourceXresourceId"": ""bbfb4dda-125e-4ea7-8f29-4e46248fde7d"", ""inverseOntologyProperty"": """"}]",,,,"[{""resourceId"": ""a1c34f7b-058c-2463-d128-688300811b92"", ""ontologyProperty"": """", ""resourceXresourceId"": ""b6d9a27b-401e-462b-b38c-5d5fce08f196"", ""inverseOntologyProperty"": """"}]"
057d9ca9-1d38-2baa-1589-860c968eaa42,Bianco; Calcite,2016-02-20,"[{""resourceId"": ""efd518bd-4fc3-9cdc-e9d9-139f25a78dec"", ""ontologyProperty"": """", ""resourceXresourceId"": ""86d153d8-ea34-48e0-a268-a29682333034"", ""inverseOntologyProperty"": """"}]",presente,3.2,Omeoblastico,C03,,2005-08-29,Q: ±,"curvi, suturati","A mosaico, leggera deformazione delle geminazioni polisintetiche",,Marmora,internal identifier,2.36,-3.03,,,,"[{""resourceId"": ""114b4fd2-9b87-b536-8c4c-7fe0f85d58d2"", ""ontologyProperty"": """", ""resourceXresourceId"": ""abcf2e17-389c-43bb-8ed7-7e90737f0664"", ""inverseOntologyProperty"": """"}]",,,,"[{""resourceId"": ""a651f486-e9bb-0b1a-a053-8a1a509238da"", ""ontologyProperty"": """", ""resourceXresourceId"": ""53b45786-f754-4a21-9235-124f062380a3"", ""inverseOntologyProperty"": """"}]"
05f6ac27-0123-4993-a272-f7171d95613c,Bianco/striato; Calcite,2016-02-20,"[{""resourceId"": ""efd518bd-4fc3-9cdc-e9d9-139f25a78dec"", ""ontologyProperty"": """", ""resourceXresourceId"": ""ca0042d5-8d70-453e-a44d-e940385faa36"", ""inverseOntologyProperty"": """"}]",assente,,,MT62_3,,2013-09-03,,,,,Marmora,internal identifier,1.98,-4.0,,,,"[{""resourceId"": ""8d162986-5366-cecd-7aa4-5253bb920642"", ""ontologyProperty"": """", ""resourceXresourceId"": ""17132cff-844f-4a8e-b932-8783fd24cca5"", ""inverseOntologyProperty"": """"}]",,,,"[{""resourceId"": ""3e1c56b4-5679-0161-2cbf-428edd030262"", ""ontologyProperty"": """", ""resourceXresourceId"": ""b235a92a-912e-4e16-86f7-537f4ba7749e"", ""inverseOntologyProperty"": """"}]"
0661982a-4478-5fce-5f0e-e48da4e2ce97,Grigio; Calcite,2016-10-10,"[{""resourceId"": ""efd518bd-4fc3-9cdc-e9d9-139f25a78dec"", ""ontologyProperty"": """", ""resourceXresourceId"": ""31285321-e1cc-4ba6-810b-fb0d1940ed6a"", ""inverseOntologyProperty"": """"}]",assente,,,H13_017,Marmar Tepe?,2013-09-01,,,,,Marmora,internal identifier,0.43,-2.74,/files/uploadedfiles/crt_DSCN0684_H13_017.JPG,,,"[{""resourceId"": ""27d1af9a-fc2f-9ea3-e56d-5402b351e66a"", ""ontologyProperty"": """", ""resourceXresourceId"": ""65ca79f1-2bda-44a9-8ca5-7de003aae485"", ""inverseOntologyProperty"": """"}]",,/files/uploadedfiles/crt_DSCN0689_H13_017.JPG,/files/uploadedfiles/crt_DSCN0686_H13_017.JPG,"[{""resourceId"": ""d51d65d9-cf56-f6b3-73a3-dab1def056a8"", ""ontologyProperty"": """", ""resourceXresourceId"": ""557b414d-f29a-4c05-826a-6d8dcb221529"", ""inverseOntologyProperty"": """"}]"
06b52cad-25c7-0ff8-6fca-0cd05feea76f,Bianco; Calcite,2016-10-10,"[{""resourceId"": ""efd518bd-4fc3-9cdc-e9d9-139f25a78dec"", ""ontologyProperty"": """", ""resourceXresourceId"": ""9896a55d-306f-4fa1-96ad-665434007fac"", ""inverseOntologyProperty"": """"}]",presente,2.7,Eteroblastico,H14_414,"Marmar Tepe,Thiounta",2014-09-01,,"curvi, suturati",A mosaico,Tessitura omogenea,Marmora,internal identifier,1.86,-3.4,/files/uploadedfiles/crt_DSCN1934_H14_414.JPG,molto bassa,,"[{""resourceId"": ""895d2e6d-d1b1-5359-ef16-ba8c0158f463"", ""ontologyProperty"": """", ""resourceXresourceId"": ""2bdfedfe-20b7-43fe-944f-ca8044a0bd0d"", ""inverseOntologyProperty"": """"}]",,/files/uploadedfiles/crt_DSCN1939_H14_414.JPG,/files/uploadedfiles/crt_DSCN1936_H14_414.JPG,"[{""resourceId"": ""7f8dcdb2-713a-7cac-1222-8dfac7b1ce95"", ""ontologyProperty"": """", ""resourceXresourceId"": ""00870b6c-d41c-4a61-a0eb-e3a56dc7844c"", ""inverseOntologyProperty"": """"}]"
06e233ac-6cee-492b-1360-16cd0e1efed1,Bianco/grigio; Calcite,2016-10-18,"[{""resourceId"": ""efd518bd-4fc3-9cdc-e9d9-139f25a78dec"", ""ontologyProperty"": """", ""resourceXresourceId"": ""01862fef-5210-4b87-9a46-a67f4efa1a8b"", ""inverseOntologyProperty"": """"}]",assente,2.5,Eteroblastico,MT70_3,Marmar Tepe,2013-09-03,Gr: +,"golfi, curvi, suturati","A mosaico, matrice microcristallina",,Marmora,internal identifier,-0.11,-3.38,,,,"[{""resourceId"": ""6a191ef6-b6d8-0a74-5537-b4c3eb8172a0"", ""ontologyProperty"": """", ""resourceXresourceId"": ""ccbe0b98-ba7e-4e20-9a4b-a03a6ddedae4"", ""inverseOntologyProperty"": """"}]",,,,"[{""resourceId"": ""bb73d856-19a1-11d8-972a-87f7c0472038"", ""ontologyProperty"": """", ""resourceXresourceId"": ""4dfd0652-68eb-471b-94de-8242cf1b98a1"", ""inverseOntologyProperty"": """"}]"
06f354a2-f726-32dd-b1d0-7a4d3228881a,Grigio; Calcite,2016-10-18,"[{""resourceId"": ""efd518bd-4fc3-9cdc-e9d9-139f25a78dec"", ""ontologyProperty"": """", ""resourceXresourceId"": ""570f8ac2-dae7-4c6b-87ee-6555d419d760"", ""inverseOntologyProperty"": """"}]",assente,2.9,Eteroblastico/omeoblastico,H4,,2005-08-29,"Q: +
Gr: +
OP: +","rettilinei, curvi, suturati","A mosaico, debolmente lineata",Tessitura omogenea,Marmora,internal identifier,1.63,-3.46,,bassa,,"[{""resourceId"": ""6e1e6cdc-5fe4-8cbd-236d-a06215c3c216"", ""ontologyProperty"": """", ""resourceXresourceId"": ""9b4c60be-080c-4bee-8237-8883e740a576"", ""inverseOntologyProperty"": """"}]",,,,"[{""resourceId"": ""7da42265-3410-8cf5-883a-f124374e9740"", ""ontologyProperty"": """", ""resourceXresourceId"": ""168ccae9-8456-430a-bcee-bc40d8298853"", ""inverseOntologyProperty"": """"}]"
098427ea-e007-7c89-f4c6-58acec37551a,Bianco; Calcite,2016-10-10,"[{""resourceId"": ""efd518bd-4fc3-9cdc-e9d9-139f25a78dec"", ""ontologyProperty"": """", ""resourceXresourceId"": ""241d38d4-117c-4225-b6a2-500e6f6a1f04"", ""inverseOntologyProperty"": """"}]",assente,2.1,Eteroblastico,GM2_5,"Marmar Tepe,Thiounta",2013-09-01,"Q: +
Gr: ±","curvi, talvolta suturati
","A mosaico, tipo malta, debolmente lineata",Tessitura omogenea,Marmora,internal identifier,2.13,-2.67,,molto bassa,,"[{""resourceId"": ""1e416202-9ff0-bc27-4a9c-9b45f655ee14"", ""ontologyProperty"": """", ""resourceXresourceId"": ""d6066180-1a67-4854-947f-21ea1ff19138"", ""inverseOntologyProperty"": """"}]",,,,"[{""resourceId"": ""2a67c830-2f1e-0421-4caa-450d9306ced8"", ""ontologyProperty"": """", ""resourceXresourceId"": ""da9ba624-e626-40e5-b242-ce54a491c447"", ""inverseOntologyProperty"": """"}]"
0ab4ec30-4f14-8cfc-1ee4-62a54701a134,Bianco; Calcite,2016-10-18,"[{""resourceId"": ""efd518bd-4fc3-9cdc-e9d9-139f25a78dec"", ""ontologyProperty"": """", ""resourceXresourceId"": ""73943a58-1dbd-465e-8990-3f14e1d4335f"", ""inverseOntologyProperty"": """"}]",,2.0,Eteroblastico,D3_A_7,Marmar Tepe,2013-09-09,Pl: ++,"curvi, talvolta suturati
",A mosaico,Tessitura omogenea,Marmora,internal identifier,2.67,-3.37,,molto bassa/bassa,,"[{""resourceId"": ""67effcdc-237f-168a-34ae-4b0edb2a5b2e"", ""ontologyProperty"": """", ""resourceXresourceId"": ""56fda653-71b1-40af-8fc0-b25f4209ba1d"", ""inverseOntologyProperty"": """"}]",,,,"[{""resourceId"": ""c6f8ac73-d31e-b3c3-cde4-6d6ec5059c67"", ""ontologyProperty"": """", ""resourceXresourceId"": ""506cd756-52ab-4a9e-b109-88555b734cf6"", ""inverseOntologyProperty"": """"}]"
0b066120-2c60-08c8-4f47-c4d27e824629,Bianco; Calcite,2016-10-10,"[{""resourceId"": ""efd518bd-4fc3-9cdc-e9d9-139f25a78dec"", ""ontologyProperty"": """", ""resourceXresourceId"": ""aca792d0-c294-4a52-9e57-08e5b2d93543"", ""inverseOntologyProperty"": """"}]",assente,2.72,Eteroblastico,H13_206,Marmar Tepe,2013-09-01,,suturati,Tipo malta,"Tessitura eterogenea, a macchie",Marmora,internal identifier,1.97,-5.81,/files/uploadedfiles/crt_DSCN1492_H13_206.JPG,molto bassa/bassa/media,,"[{""resourceId"": ""f65740ed-4dd9-bf34-eb36-4b7dcfe87401"", ""ontologyProperty"": """", ""resourceXresourceId"": ""c18f0cda-0f0d-4485-ba5e-b818cb4e4eb5"", ""inverseOntologyProperty"": """"}]",,/files/uploadedfiles/crt_DSCN1498_H13_206.JPG,/files/uploadedfiles/crt_DSCN1495_H13_206.JPG,"[{""resourceId"": ""efe49dc4-7a7e-a6f6-3865-a4b772a26114"", ""ontologyProperty"": """", ""resourceXresourceId"": ""03940faa-2715-4876-b58d-a452f0612667"", ""inverseOntologyProperty"": """"}]"
0b25fca1-0e0d-cf13-2fe5-d405caefc6a5,Bianco; Calcite,2016-02-20,"[{""resourceId"": ""efd518bd-4fc3-9cdc-e9d9-139f25a78dec"", ""ontologyProperty"": """", ""resourceXresourceId"": ""1a342b76-695f-47c0-b372-1da982a912fc"", ""inverseOntologyProperty"": """"}]",assente,,,MT39_6,,2013-09-03,,,,,Marmora,internal identifier,2.44,-2.49,,,,"[{""resourceId"": ""b3ad46f7-b743-2572-ee58-d0bb3c349107"", ""ontologyProperty"": """", ""resourceXresourceId"": ""c48e5f35-9e7b-40db-a935-45b8ab3cfd4c"", ""inverseOntologyProperty"": """"}]",,,,"[{""resourceId"": ""e4f6723d-5408-ccbd-01ea-1230af875a27"", ""ontologyProperty"": """", ""resourceXresourceId"": ""f951a969-471a-4b00-bbbf-61bf496f4a94"", ""inverseOntologyProperty"": """"}]"
0b67e5dd-251d-d290-48b7-27c382ccc708,Bianco; Calcite,2016-10-10,"[{""resourceId"": ""efd518bd-4fc3-9cdc-e9d9-139f25a78dec"", ""ontologyProperty"": """", ""resourceXresourceId"": ""62c4fc77-6b66-470c-937f-2959e91c0815"", ""inverseOntologyProperty"": """"}]",assente,3.0,Eteroblastico/omeoblastico,H13_215,"Marmar Tepe,Thiounta",2013-09-01,Gr: ++,"curvi, suturati",A mosaico,Tessitura omogenea,Marmora,internal identifier,2.3,-2.42,/files/uploadedfiles/crt_DSCN1551_H13_215.JPG,molto bassa,,"[{""resourceId"": ""2ff32bbd-16ec-48eb-bde9-b4c19619ab43"", ""ontologyProperty"": """", ""resourceXresourceId"": ""c6bce164-b8e9-4efb-ae01-a9d352e51f37"", ""inverseOntologyProperty"": """"}]",,/files/uploadedfiles/crt_DSCN1556_H13_215.JPG,/files/uploadedfiles/crt_DSCN1553_H13_215.JPG,"[{""resourceId"": ""5b9413da-bf41-882e-5518-b68ed1b445ea"", ""ontologyProperty"": """", ""resourceXresourceId"": ""c9f652b1-b764-4651-b4a6-8739e58fbaeb"", ""inverseOntologyProperty"": """"}]"
0c123af8-2f84-97f4-4f58-8b039faa3c23,Grigio; Calcite,2016-10-18,"[{""resourceId"": ""efd518bd-4fc3-9cdc-e9d9-139f25a78dec"", ""ontologyProperty"": """", ""resourceXresourceId"": ""788597ec-296b-4a67-8174-e0c4706644d7"", ""inverseOntologyProperty"": """"}]",assente,,,K41,,2005-08-29,,,,,Marmora,internal identifier,0.42,-3.21,,,,"[{""resourceId"": ""2ac97dda-7b2a-a9df-d81f-7dbcef1672ed"", ""ontologyProperty"": """", ""resourceXresourceId"": ""11b2ae00-eb9c-404b-afbe-c0ac506b6448"", ""inverseOntologyProperty"": """"}]",,,,"[{""resourceId"": ""048058d6-1c49-2273-0083-0efb0808b9ea"", ""ontologyProperty"": """", ""resourceXresourceId"": ""c78ad590-8d1d-4ab8-a924-7af98aa0372b"", ""inverseOntologyProperty"": """"}]"
0c3e4680-e145-3d66-29b0-e1bc95673aa1,Bianco; Calcite,2016-10-18,"[{""resourceId"": ""efd518bd-4fc3-9cdc-e9d9-139f25a78dec"", ""ontologyProperty"": """", ""resourceXresourceId"": ""78d70805-18f4-450e-a1ba-6fd42c286359"", ""inverseOntologyProperty"": """"}]",assente,1.5,Omeoblastico,D3_A_4,Hierapolis–Gök Dere,2013-09-09,Pl: ±,rettilinei,"A mosaico, con alcuni tripli giunti, curvi","Tessitura eterogenea, a bande",Marmora,internal identifier,1.06,-7.12,,bassa/media/alta,,"[{""resourceId"": ""67effcdc-237f-168a-34ae-4b0edb2a5b2e"", ""ontologyProperty"": """", ""resourceXresourceId"": ""1125b76a-574f-4fd6-b360-4f0f081eb139"", ""inverseOntologyProperty"": """"}]",,,,"[{""resourceId"": ""fca67d69-c59d-d0c6-9f5c-fc257ac08b9e"", ""ontologyProperty"": """", ""resourceXresourceId"": ""0f11d92a-ba39-45bd-9e1a-678b3191be83"", ""inverseOntologyProperty"": """"}]"
0ceb1333-c08e-6c81-cd63-9ad4a7490a00,Bianco; Calcite,2016-10-10,"[{""resourceId"": ""efd518bd-4fc3-9cdc-e9d9-139f25a78dec"", ""ontologyProperty"": """", ""resourceXresourceId"": ""c2fb22e1-de51-408e-aecf-ef556c3d9c13"", ""inverseOntologyProperty"": """"}]",assente,0.88,Eteroblastico,H13_151,Docimio,2013-09-01,Gr: ++,"golfi, curvi, suturati","A mosaico, interconnessa, con matrice microcristallina tra i cristalli di calcite","Tessitura eterogenea, a macchie, con maggiore luminescenza concentrata nei bordi dei cristalli",Marmora,internal identifier,-0.31,-5.8,/files/uploadedfiles/crt_DSCN1256_H13_151.JPG,media/alta,,"[{""resourceId"": ""028f39df-ffc9-cbec-5087-279174a9141d"", ""ontologyProperty"": """", ""resourceXresourceId"": ""9f13500c-5c1f-47dc-ade5-7788f5f005ca"", ""inverseOntologyProperty"": """"}]",,/files/uploadedfiles/crt_DSCN1261_H13_151.JPG,/files/uploadedfiles/crt_DSCN1258_H13_151.JPG,"[{""resourceId"": ""4f3cfe5b-5474-4a74-bf46-591856d883ab"", ""ontologyProperty"": """", ""resourceXresourceId"": ""48c98050-c628-4059-94b7-dfe9023cf7a9"", ""inverseOntologyProperty"": """"}]"
0e28a035-07ab-4060-22be-afe155d2a07b,Bianco; Calcite,2016-10-18,"[{""resourceId"": ""efd518bd-4fc3-9cdc-e9d9-139f25a78dec"", ""ontologyProperty"": """", ""resourceXresourceId"": ""7c2932a0-ef16-4de7-98c6-4c8956eb8a16"", ""inverseOntologyProperty"": """"}]",assente,2.2,Eteroblastico,MT58_4,Marmar Tepe,2013-09-03,Gr: +++,"golfi, curvi, suturati","A mosaico, matrice microcristallina",,Marmora,internal identifier,1.9,-2.19,,,,"[{""resourceId"": ""9b133e8f-7b6d-27b5-8bef-de0eb315b1c4"", ""ontologyProperty"": """", ""resourceXresourceId"": ""159f0c21-eeb3-4397-b5ae-068280f651c0"", ""inverseOntologyProperty"": """"}]",,,,"[{""resourceId"": ""e31e03ad-8f1c-0037-27a5-d36d3904bcdc"", ""ontologyProperty"": """", ""resourceXresourceId"": ""55e9ef9b-1ded-4702-9bdd-7a86b7e5efcd"", ""inverseOntologyProperty"": """"}]"
0e2a124d-40e9-48af-2af4-b19686c637e8,Grigio; Calcite,2016-10-02,"[{""resourceId"": ""efd518bd-4fc3-9cdc-e9d9-139f25a78dec"", ""ontologyProperty"": """", ""resourceXresourceId"": ""3581a6d9-8a81-422f-a5ab-971aadb8fbfc"", ""inverseOntologyProperty"": """"}]",assente,1.0,Omeoblastico,H13_149,"Hierapolis–Gök Dere,Docimio?",2013-09-01,Gr: +++,"curvi, golfi",A mosaico,"Tessitura eterogenea, a macchie, con maggiore luminescenza concentrata nei bordi dei cristalli",Marmora,internal identifier,3.42,-4.3,/files/uploadedfiles/crt_DSCN1236_H13_149.JPG,bassa/media,,"[{""resourceId"": ""2cf8b59a-e654-9170-c762-58add1cffa34"", ""ontologyProperty"": """", ""resourceXresourceId"": ""66d0fad7-0437-49e1-a641-a9fb4d091fa4"", ""inverseOntologyProperty"": """"}]",,/files/uploadedfiles/crt_DSCN1241_H13_149.JPG,/files/uploadedfiles/crt_DSCN1238_H13_149.JPG,"[{""resourceId"": ""4bc97c3b-7ffb-ef59-9ed6-5bb326a5d660"", ""ontologyProperty"": """", ""resourceXresourceId"": ""c25cae97-a6ee-44b7-922f-feb2bc35a65d"", ""inverseOntologyProperty"": """"}]"
0ebe8324-68ac-9b8a-c8ba-86f7ccf207ed,Bianco/grigio; Calcite,2016-10-10,"[{""resourceId"": ""efd518bd-4fc3-9cdc-e9d9-139f25a78dec"", ""ontologyProperty"": """", ""resourceXresourceId"": ""7871880d-3914-4c52-827d-d6f2063bcf7e"", ""inverseOntologyProperty"": """"}]",assente,3.3,Omeoblastico,H13_201,Marmar Tepe,2013-09-01,Gr: +,"curvi, suturati","A mosaico, debolmente lineata",Tessitura omogenea,Marmora,internal identifier,1.02,-3.17,,bassa/media,,"[{""resourceId"": ""407333cf-2ef6-7b54-1a9e-b1a77f11761a"", ""ontologyProperty"": """", ""resourceXresourceId"": ""d2ebc7f8-3f70-41f7-9d97-5b1e903d9832"", ""inverseOntologyProperty"": """"}]",,,,"[{""resourceId"": ""6cc6848b-d9c8-7cb3-0d78-8426f1c6c023"", ""ontologyProperty"": """", ""resourceXresourceId"": ""87c8e736-d0a0-4585-9bfe-c8c216f2e98d"", ""inverseOntologyProperty"": """"}]"
0ecad210-ae93-859e-2c80-cbb4d3d54170,Bianco; Calcite,2016-10-18,"[{""resourceId"": ""efd518bd-4fc3-9cdc-e9d9-139f25a78dec"", ""ontologyProperty"": """", ""resourceXresourceId"": ""a869ad7a-daff-4a0a-8dea-4399b029e35b"", ""inverseOntologyProperty"": """"}]",assente,2.2,Eteroblastico,M5_3,,2013-09-01,"Q: ±
Pl: ±","curvi, suturati","A mosaico, lineata, leggera deformazione delle geminazioni polisintetiche",Tessitura omogenea,Marmora,internal identifier,2.22,-4.86,/files/uploadedfiles/crt_DSCN1240_M5_3.JPG,molto bassa,/files/uploadedfiles/crt_DSCN1234_M5_3.JPG,"[{""resourceId"": ""1346dc7a-3ae5-2e99-d293-43e1658c2827"", ""ontologyProperty"": """", ""resourceXresourceId"": ""7fa34e26-d46d-44a4-9732-2ef608a91ab8"", ""inverseOntologyProperty"": """"}]",,/files/uploadedfiles/crt_DSCN1242_M5_3.JPG,/files/uploadedfiles/crt_DSCN1236_M5_3.JPG,"[{""resourceId"": ""f16819d3-02ef-a76d-5fc8-5525e8617962"", ""ontologyProperty"": """", ""resourceXresourceId"": ""bb11256f-2a86-42e3-bdb5-944f53f20ef7"", ""inverseOntologyProperty"": """"}]"
0f65c7af-bec2-356e-c3be-cca0b45ae2fc,Bianco; Calcite,2016-10-02,"[{""resourceId"": ""efd518bd-4fc3-9cdc-e9d9-139f25a78dec"", ""ontologyProperty"": """", ""resourceXresourceId"": ""63a72298-e332-4ac5-8f59-da32ac1cf7da"", ""inverseOntologyProperty"": """"}]",,,,H14_443,,2015-09-01,,,,,Marmora,internal identifier,2.48,-8.06,/files/uploadedfiles/crt_DSCN2188_H14_443.JPG,,,"[{""resourceId"": ""70a8956e-249a-4a3e-490b-f60ea8d177ee"", ""ontologyProperty"": """", ""resourceXresourceId"": ""cc9be305-351c-4261-8afc-1c42f5436c35"", ""inverseOntologyProperty"": """"}]",,/files/uploadedfiles/crt_DSCN2205_H14_443.JPG,/files/uploadedfiles/crt_DSCN2190_H14_443.JPG,"[{""resourceId"": ""0221fc03-1339-08f3-5877-ec359d9d9274"", ""ontologyProperty"": """", ""resourceXresourceId"": ""134d366f-a286-4ec0-b8ac-dff844e4d496"", ""inverseOntologyProperty"": """"}]"
0f9ca28a-711a-7204-5b86-b72324ed5117,Bianco/grigio; Calcite,2016-10-10,"[{""resourceId"": ""efd518bd-4fc3-9cdc-e9d9-139f25a78dec"", ""ontologyProperty"": """", ""resourceXresourceId"": ""2b4a964d-e648-424c-816e-2a059b4701c5"", ""inverseOntologyProperty"": """"}]",presente,3.0,Eteroblastico,H13_035,Hierapolis–Gök Dere,2013-09-01,Gr: ++,"curvi, suturati","A mosaico, leggera deformazione delle geminazioni polisintetiche","Tessitura eterogenea, a macchie",Marmora,internal identifier,-0.24,-6.64,/files/uploadedfiles/crt_DSCN0866_H13_035.JPG,bassa/media,,"[{""resourceId"": ""f6c19693-c11d-3bae-a990-63dbe43e69c0"", ""ontologyProperty"": """", ""resourceXresourceId"": ""6dc98ff5-e125-49b5-9700-f43259477a4b"", ""inverseOntologyProperty"": """"}]",,/files/uploadedfiles/crt_DSCN0874_H13_035.JPG,/files/uploadedfiles/crt_DSCN0868_H13_035.JPG,"[{""resourceId"": ""a29b1e05-d2af-0b60-de59-77db70a29bb7"", ""ontologyProperty"": """", ""resourceXresourceId"": ""d20b248d-37b6-4e63-afd6-f48b1171cdcf"", ""inverseOntologyProperty"": """"}]"
10ea10a9-806f-70bb-9f31-8d41312a5401,Bianco; Calcite,2016-10-10,"[{""resourceId"": ""efd518bd-4fc3-9cdc-e9d9-139f25a78dec"", ""ontologyProperty"": """", ""resourceXresourceId"": ""ead099c8-d987-43f2-b8e1-d96ec5c76fc3"", ""inverseOntologyProperty"": """"}]",presente,2.9,Eteroblastico/omeoblastico,H13_174,Marmar Tepe,2013-09-01,,curvi,"A mosaico, leggera deformazione delle geminazioni polisintetiche","Tessitura eterogenea, a macchie",Marmora,internal identifier,-0.25,-3.43,,molto bassa/media,,"[{""resourceId"": ""999caa63-484a-2f2f-9906-ef7854600f20"", ""ontologyProperty"": """", ""resourceXresourceId"": ""e763fc84-7e44-4da8-8f6a-e1a68eeb4ed5"", ""inverseOntologyProperty"": """"}]",,,,"[{""resourceId"": ""4716ffc8-2476-4c86-7275-ef598e5a3df9"", ""ontologyProperty"": """", ""resourceXresourceId"": ""1bc0e362-0ffe-48a7-b29c-6d3de7de5d7f"", ""inverseOntologyProperty"": """"}]"
11c745a0-eba2-3c6c-13a0-d6e39adf4674,Bianco; Calcite,2016-10-10,"[{""resourceId"": ""efd518bd-4fc3-9cdc-e9d9-139f25a78dec"", ""ontologyProperty"": """", ""resourceXresourceId"": ""cefc0e55-5df7-4050-979a-640ed1d00bd2"", ""inverseOntologyProperty"": """"}]",assente,3.0,Eteroblastico,H13_099,Marmar Tepe,2013-09-01,Gr: ±,"rettilinei, curvi con tripli giunti","A mosaico, talvolta leggera deformazione delle lamelle",Tessitura omogenea,Marmora,internal identifier,2.07,-3.26,,molto bassa/bassa,,"[{""resourceId"": ""d87f1444-fc80-127f-57cd-b11964afe524"", ""ontologyProperty"": """", ""resourceXresourceId"": ""6e93ced9-7400-4c81-ac5b-5d9e34451a73"", ""inverseOntologyProperty"": """"}]",,,,"[{""resourceId"": ""c544474e-1907-bb64-b73e-90b950a10bf9"", ""ontologyProperty"": """", ""resourceXresourceId"": ""9822d168-3af1-4ba1-a15e-c0394db8aee4"", ""inverseOntologyProperty"": """"}]"
137cb6d8-4b44-ced9-cc16-2ddb2fd65f3b,Bianco/grigio; Calcite,2016-10-10,"[{""resourceId"": ""efd518bd-4fc3-9cdc-e9d9-139f25a78dec"", ""ontologyProperty"": """", ""resourceXresourceId"": ""bab4b403-62aa-4059-888a-d5f98d49acf8"", ""inverseOntologyProperty"": """"}]",assente,1.0,Eteroblastico,H13_240,Denizli-2,2013-09-01,,"curvi, suturati","A mosaico, tipo malta",Tessitura omogenea,Marmora,internal identifier,0.07,-8.8,,molto bassa,,"[{""resourceId"": ""7d609ad3-3621-bc09-471a-c8d7aef09c4d"", ""ontologyProperty"": """", ""resourceXresourceId"": ""4e7d3b9e-b3e0-4a2d-aa97-8156bd323253"", ""inverseOntologyProperty"": """"}]",,,,"[{""resourceId"": ""278459f8-f046-57c1-8fd0-e4ea7d5db92e"", ""ontologyProperty"": """", ""resourceXresourceId"": ""1d49d047-a786-49e0-bc47-94e1d34e79ee"", ""inverseOntologyProperty"": """"}]"
139d4cdb-fa2c-1727-2ef7-e12cda0305ab,Grigio scuro; Calcite,2016-10-02,"[{""resourceId"": ""efd518bd-4fc3-9cdc-e9d9-139f25a78dec"", ""ontologyProperty"": """", ""resourceXresourceId"": ""331f5dc5-165f-426a-9383-c62786b85ef2"", ""inverseOntologyProperty"": """"}]",assente,,,H15_515,,2015-09-01,,,,,Marmora,internal identifier,3.35,-5.87,,,,"[{""resourceId"": ""e6f1e052-6bdc-9ffe-ad0c-cd6bbca17d8f"", ""ontologyProperty"": """", ""resourceXresourceId"": ""eb6ad506-6a80-4c27-95e1-45b49fa35b8d"", ""inverseOntologyProperty"": """"}]",,,,"[{""resourceId"": ""ed6991bd-a9f3-d164-7f97-b3dffef37053"", ""ontologyProperty"": """", ""resourceXresourceId"": ""c22ef6f3-2947-445a-980e-601082d6db9f"", ""inverseOntologyProperty"": """"}]"
13d7c5b6-2420-d756-1b23-cff5d4945874,Bianco; Calcite,2016-10-10,"[{""resourceId"": ""efd518bd-4fc3-9cdc-e9d9-139f25a78dec"", ""ontologyProperty"": """", ""resourceXresourceId"": ""aef8d327-634a-41d1-ba1f-664d3bfc028d"", ""inverseOntologyProperty"": """"}]",assente,2.8,Eteroblastico,H13_085,Marmar Tepe,2013-09-01,Gr: +,suturati,"A Mosaico, debolmente lineata, interconnessa",Tessitura omogenea,Marmora,internal identifier,1.79,-3.7,/files/uploadedfiles/crt_DSCN3606_H13_085.JPG,molto bassa/bassa,,"[{""resourceId"": ""d32104fa-14c9-26b7-7e71-4b7eeea530d2"", ""ontologyProperty"": """", ""resourceXresourceId"": ""45cef0de-6be1-4c8f-8dac-71c73d76437a"", ""inverseOntologyProperty"": """"}]",,/files/uploadedfiles/crt_DSCN3611_H13_085.JPG,/files/uploadedfiles/crt_DSCN3608_H13_085.JPG,"[{""resourceId"": ""a5303e98-bed6-7212-c02f-e2fae306333f"", ""ontologyProperty"": """", ""resourceXresourceId"": ""99d52325-1304-4acf-a626-aa73997ac974"", ""inverseOntologyProperty"": """"}]"
1415f7b7-72f9-56bd-2636-2d974a770bb2,Bianco; Calcite,2016-02-20,"[{""resourceId"": ""efd518bd-4fc3-9cdc-e9d9-139f25a78dec"", ""ontologyProperty"": """", ""resourceXresourceId"": ""953d865b-696b-4c87-b4ad-33fb3ce9bcef"", ""inverseOntologyProperty"": """"}]",assente,,,MT31_2,,2013-09-03,,,,,Marmora,internal identifier,2.45,-4.01,,,,"[{""resourceId"": ""432b11f1-c09f-2802-3bfd-da3ef91e46da"", ""ontologyProperty"": """", ""resourceXresourceId"": ""67e75bb4-db30-421f-832f-51bfa1517df9"", ""inverseOntologyProperty"": """"}]",,,,"[{""resourceId"": ""8d39829d-c228-ecb4-a9aa-0d0511e48c43"", ""ontologyProperty"": """", ""resourceXresourceId"": ""28d54ae4-a9b0-47a7-b65b-472da1c565cd"", ""inverseOntologyProperty"": """"}]"
14784b07-c5ae-5ab2-a02b-216e51eb5fa9,Bianco; Calcite,2016-10-10,"[{""resourceId"": ""efd518bd-4fc3-9cdc-e9d9-139f25a78dec"", ""ontologyProperty"": """", ""resourceXresourceId"": ""7b66ddc8-52c8-4f3a-8428-78b407eadefa"", ""inverseOntologyProperty"": """"}]",assente,1.9,Eteroblastico,H13_039,Hierapolis–Gök Dere,2013-09-01,Gr: +++,"curvi, suturati","A mosaico, ricca in grafite","Tessitura eterogenea, a macchie, con maggiore luminescenza concentrata nei bordi dei cristalli",Marmora,internal identifier,1.69,-9.68,/files/uploadedfiles/crt_DSCN0914_H13_039.JPG,media/alta,,"[{""resourceId"": ""badea3df-886e-ec21-ee18-4fadaf619320"", ""ontologyProperty"": """", ""resourceXresourceId"": ""4edda2e5-bf83-436d-b3c8-aaca6796ca57"", ""inverseOntologyProperty"": """"}]",,/files/uploadedfiles/crt_DSCN0919_H13_039.JPG,/files/uploadedfiles/crt_DSCN0916_H13_039.JPG,"[{""resourceId"": ""c235bc6b-051e-368f-a521-6c023ef97a18"", ""ontologyProperty"": """", ""resourceXresourceId"": ""44cf1b9e-b81c-4de7-8fd1-221c3322f16d"", ""inverseOntologyProperty"": """"}]"
15b9ca29-9b73-eba1-2263-1856da2ce119,Bianco; Calcite,2016-10-18,"[{""resourceId"": ""efd518bd-4fc3-9cdc-e9d9-139f25a78dec"", ""ontologyProperty"": """", ""resourceXresourceId"": ""af7e3766-0490-4742-9827-03893bbd7bf5"", ""inverseOntologyProperty"": """"}]",assente,,,H15_526,,2015-09-01,,,,,Marmora,internal identifier,2.23,-5.77,/files/uploadedfiles/crt_DSCN4318_H15_526.JPG,,,"[{""resourceId"": ""9cf3ed2e-a670-77da-8013-6dbff027531d"", ""ontologyProperty"": """", ""resourceXresourceId"": ""c4d24979-9e57-408f-9cbc-096106f0d623"", ""inverseOntologyProperty"": """"}]",,/files/uploadedfiles/crt_DSCN4330_H15_526.JPG,/files/uploadedfiles/crt_DSCN4320_H15_526.JPG,"[{""resourceId"": ""61f8cd75-b052-ffec-0e51-e5f87077518b"", ""ontologyProperty"": """", ""resourceXresourceId"": ""985b70f2-bb88-48ee-9ac7-caffd5ffcd2a"", ""inverseOntologyProperty"": """"}]"
15cf2af0-00f8-cec6-f2ea-ab23129ed301,Bianco; Calcite,2016-02-20,"[{""resourceId"": ""efd518bd-4fc3-9cdc-e9d9-139f25a78dec"", ""ontologyProperty"": """", ""resourceXresourceId"": ""18911b73-0f02-481c-b00e-b52c9dec668b"", ""inverseOntologyProperty"": """"}]",,,,APH2_5,,2013-09-01,,,,,Marmora,internal identifier,2.28,-2.26,,,,"[{""resourceId"": ""4043696d-c095-46f9-65ff-2ae82b329011"", ""ontologyProperty"": """", ""resourceXresourceId"": ""85fbf529-358c-4983-b66a-f292cbcb4c96"", ""inverseOntologyProperty"": """"}]",cava di marmo Aph2,,,"[{""resourceId"": ""1c3a6f0b-de78-c01c-b10b-5361c52805f8"", ""ontologyProperty"": """", ""resourceXresourceId"": ""7755e5d7-1967-42e0-9ee5-0051bb1f9dd0"", ""inverseOntologyProperty"": """"}]"
15f4314a-3873-bc7a-2f70-8a41c8336d5e,Bianco; Calcite,2016-10-02,"[{""resourceId"": ""efd518bd-4fc3-9cdc-e9d9-139f25a78dec"", ""ontologyProperty"": """", ""resourceXresourceId"": ""1dce4573-2212-4920-bd5c-b6295932c45e"", ""inverseOntologyProperty"": """"}]",assente,2.6,Eteroblastico,H13_128,"Marmar Tepe,Thiounta",2013-09-01,"Km: ±
Gr: +++","curvi, golfi","A mosaico, talvolta con matrice microcristallina tra i cristalli di calcite",Tessitura omogenea,Marmora,internal identifier,1.98,-3.47,/files/uploadedfiles/crt_DSCN3257_H13_128.JPG,molto bassa,,"[{""resourceId"": ""f573a7bd-bcd7-0b2b-d798-6cebab692bbc"", ""ontologyProperty"": """", ""resourceXresourceId"": ""30721f08-b10c-4849-b2e2-f599fdfbe719"", ""inverseOntologyProperty"": """"}]",,/files/uploadedfiles/crt_DSCN3262_H13_128.JPG,/files/uploadedfiles/crt_DSCN3259_H13_128.JPG,"[{""resourceId"": ""60cd0ed2-46b8-ee22-7bab-a1f166e16456"", ""ontologyProperty"": """", ""resourceXresourceId"": ""383fd921-9755-49ef-b5aa-bbdc1a1c40bd"", ""inverseOntologyProperty"": """"}]"
1780eb2e-92e1-f693-bd8d-e71dcf3deb3a,Bianco; Calcite,2016-02-20,"[{""resourceId"": ""efd518bd-4fc3-9cdc-e9d9-139f25a78dec"", ""ontologyProperty"": """", ""resourceXresourceId"": ""e7400364-7c93-412d-9c45-634bb39065a3"", ""inverseOntologyProperty"": """"}]",assente,3.7,Eteroblastico/omeoblastico,M5BIS_4,,2013-09-01,"Gr: +++
OP: +","golfi, curvi, suturati",Granoblastica,Tessitura omogenea,Marmora,internal identifier,1.94,-3.06,,molto bassa,,"[{""resourceId"": ""1346dc7a-3ae5-2e99-d293-43e1658c2827"", ""ontologyProperty"": """", ""resourceXresourceId"": ""3df7e37e-0b22-4ca2-87c7-abfddeba084b"", ""inverseOntologyProperty"": """"}]",,,,"[{""resourceId"": ""c3c2560a-e1ff-d078-fa37-6ccce28a2b2d"", ""ontologyProperty"": """", ""resourceXresourceId"": ""458319fd-8b17-419a-aa11-3ec7c4f26a09"", ""inverseOntologyProperty"": """"}]"
180bd8ae-0920-a872-dedf-6a2a7fd4b2bc,Bianco; Calcite,2016-04-14,"[{""resourceId"": ""efd518bd-4fc3-9cdc-e9d9-139f25a78dec"", ""ontologyProperty"": """", ""resourceXresourceId"": ""0f90aeed-754a-433f-845d-f5e3d2e36780"", ""inverseOntologyProperty"": """"}]",,4.3,Eteroblastico/omeoblastico,APH3_6,,2013-09-01,Gr: +++,"rettilinei, curvi, suturati",Granoblastica,Tessitura omogenea,Marmora,internal identifier,2.72,-5.79,,media,,"[{""resourceId"": ""1f7738bb-c496-266f-c932-a8e70f223888"", ""ontologyProperty"": """", ""resourceXresourceId"": ""6c17f3d1-1b1e-4cf3-a2b4-d73aeddafab4"", ""inverseOntologyProperty"": """"}]",cava di marmo Aph3,,,"[{""resourceId"": ""76e24dfd-e742-ac5b-1c78-5f91363a4572"", ""ontologyProperty"": """", ""resourceXresourceId"": ""d57972e5-8a9a-405b-965f-8b4bc0d1dd9a"", ""inverseOntologyProperty"": """"}]"
186b06cc-80c4-1651-fe05-7eccd0e3a2b2,Bianco; Calcite,2016-10-10,"[{""resourceId"": ""efd518bd-4fc3-9cdc-e9d9-139f25a78dec"", ""ontologyProperty"": """", ""resourceXresourceId"": ""d97a3a58-78c9-4bd8-b217-f72f72f695ec"", ""inverseOntologyProperty"": """"}]",assente,3.0,Eteroblastico/omeoblastico,H13_009,Hierapolis–Gök Dere,2013-09-01,"Km: ±
Pl: +
Gr: +++","rettilinei, curvi, suturati","A mosaico, alcuni tripli giunti","Tessitura eterogenea, a macchie",Marmora,internal identifier,1.16,-6.88,/files/uploadedfiles/crt_DSCN2115_H13_009.JPG,bassa/media,,"[{""resourceId"": ""50a296ba-9233-9421-6828-c8c21812d1ce"", ""ontologyProperty"": """", ""resourceXresourceId"": ""d9a2d52e-d400-47b0-b4bc-a4a394ecef51"", ""inverseOntologyProperty"": """"}]",,/files/uploadedfiles/crt_DSCN2121_H13_009.JPG,/files/uploadedfiles/crt_DSCN2117_H13_009.JPG,"[{""resourceId"": ""a702b5bf-2bc4-16a9-c12f-deaf63e35424"", ""ontologyProperty"": """", ""resourceXresourceId"": ""a5c25e4b-74e5-4796-be1a-b67bcad55bbf"", ""inverseOntologyProperty"": """"}]"
18efbf6e-61b8-f9df-6698-71597c85b6c2,Bianco; Calcite,2016-02-20,"[{""resourceId"": ""efd518bd-4fc3-9cdc-e9d9-139f25a78dec"", ""ontologyProperty"": """", ""resourceXresourceId"": ""d83b6ca3-b23a-4366-a6b0-5bea775530b7"", ""inverseOntologyProperty"": """"}]",assente,2.8,Eteroblastico,MT49_2,,2013-09-03,Gr: +,"curvi, golfi","Granoblastica, interconnessa",Tessitura omogenea,Marmora,internal identifier,2.63,-2.05,/files/uploadedfiles/crt_DSCN3548_MT49_2.JPG,molto bassa,/files/uploadedfiles/crt_DSCN3545_MT49_2.JPG,"[{""resourceId"": ""30aa129d-0f50-5828-1620-64f3b7c3744a"", ""ontologyProperty"": """", ""resourceXresourceId"": ""50932de7-dc03-495f-9d46-a1f4db9f28b0"", ""inverseOntologyProperty"": """"}]",,/files/uploadedfiles/crt_DSCN3550_MT49_2.JPG,/files/uploadedfiles/crt_DSCN3547_MT49_2.JPG,"[{""resourceId"": ""1e773fa6-4770-8076-c9be-39ce605da34e"", ""ontologyProperty"": """", ""resourceXresourceId"": ""7567695d-7828-4fa4-96b7-152459292eb5"", ""inverseOntologyProperty"": """"}]"
1983eaa7-69dd-c532-6ea7-bbc516bd6824,Bianco/grigio; Calcite,2016-10-10,"[{""resourceId"": ""efd518bd-4fc3-9cdc-e9d9-139f25a78dec"", ""ontologyProperty"": """", ""resourceXresourceId"": ""b990022a-f89c-4219-8df6-a61e6c08eb08"", ""inverseOntologyProperty"": """"}]",,2.8,Eteroblastico,H13_011,Marmar Tepe,2013-09-01,Gr: ±,"curvi, talvolta suturati
",A mosaico,"Tessitura eterogenea, a macchie, con maggiore luminescenza concentrata nei bordi dei cristalli",Marmora,internal identifier,2.4,-2.88,/files/uploadedfiles/crt_DSCN2146_H13_011.JPG,media/alta,,"[{""resourceId"": ""417eda72-81fa-07d6-9d65-9ab84c1b2966"", ""ontologyProperty"": """", ""resourceXresourceId"": ""65c8ea02-86a7-4b63-82ba-67616afb7327"", ""inverseOntologyProperty"": """"}]",,/files/uploadedfiles/crt_DSCN2151_H13_011.JPG,/files/uploadedfiles/crt_DSCN2148_H13_011.JPG,"[{""resourceId"": ""a176d840-d243-ed02-85cc-7e6ed7ad9007"", ""ontologyProperty"": """", ""resourceXresourceId"": ""b5cac11e-1bc3-498a-92e8-bdd4b44ed407"", ""inverseOntologyProperty"": """"}]"
1988f958-5d85-d3d6-7114-fed88804c782,,2016-10-18,"[{""resourceId"": ""efd518bd-4fc3-9cdc-e9d9-139f25a78dec"", ""ontologyProperty"": """", ""resourceXresourceId"": ""fd1b9a70-313a-4010-92d7-9c641b11f516"", ""inverseOntologyProperty"": """"}]",presente,,,M1BIS_6,,2013-09-01,,,,,Marmora,internal identifier,1.62,-3.36,,,,"[{""resourceId"": ""fd0e7de5-1ea8-fada-91ab-fcb38be50415"", ""ontologyProperty"": """", ""resourceXresourceId"": ""69f21528-6563-4279-b459-0ab31c9fe558"", ""inverseOntologyProperty"": """"}]",,,,"[{""resourceId"": ""b4d96b4a-780d-2d31-b025-41019aaa87d7"", ""ontologyProperty"": """", ""resourceXresourceId"": ""905e3ac5-26de-478a-a5c3-927ae939932d"", ""inverseOntologyProperty"": """"}]"
1a068d2f-390d-48e8-5c0e-8323b8ee9fec,"Grigio; Calcite, con presenza di Dolomite",2016-02-20,"[{""resourceId"": ""efd518bd-4fc3-9cdc-e9d9-139f25a78dec"", ""ontologyProperty"": """", ""resourceXresourceId"": ""afe1882a-95a1-4ed0-8b48-7db62e201e81"", ""inverseOntologyProperty"": """"}]",assente,3.6,Eteroblastico/omeoblastico,MT29_5,,2013-09-03,,suturati,"A mosaico, grandi resti di porfiroclasti di calcite in una matrice più fina",Tessitura omogenea,Marmora,internal identifier,-0.72,-2.6,,molto bassa,,"[{""resourceId"": ""1ee67a83-0f21-5734-4788-9a88d60e6fcf"", ""ontologyProperty"": """", ""resourceXresourceId"": ""27c17979-55de-47f9-830d-a0843cc4a3bf"", ""inverseOntologyProperty"": """"}]",,,,"[{""resourceId"": ""7560e5a1-03c6-b5ad-4532-bdc80b2eae95"", ""ontologyProperty"": """", ""resourceXresourceId"": ""6e103aa9-041f-4424-a70d-5b73dcdd4af0"", ""inverseOntologyProperty"": """"}]"
1a33459c-ce7f-d9c7-b988-6217417c24b8,Grigio; Calcite,2016-10-18,"[{""resourceId"": ""efd518bd-4fc3-9cdc-e9d9-139f25a78dec"", ""ontologyProperty"": """", ""resourceXresourceId"": ""2da4981b-1646-40c1-88e9-58c7848da7a3"", ""inverseOntologyProperty"": """"}]",assente,,,J27,,2005-08-29,,,,,Marmora,internal identifier,0.7,-3.44,,,,"[{""resourceId"": ""6664f684-4dbd-ddf8-f24d-26a1f80da72a"", ""ontologyProperty"": """", ""resourceXresourceId"": ""46a0c958-6a95-4616-9a97-7c064300ee00"", ""inverseOntologyProperty"": """"}]",,,,"[{""resourceId"": ""39ca2599-ba7d-16ee-66d0-8bbf3eaa2c40"", ""ontologyProperty"": """", ""resourceXresourceId"": ""83217af0-811e-4f53-bee1-b3fa6316339c"", ""inverseOntologyProperty"": """"}]"
1a4e22ec-6894-6fa9-1cd4-198e3705d8f0,Bianco/grigio; Calcite,2016-10-10,"[{""resourceId"": ""efd518bd-4fc3-9cdc-e9d9-139f25a78dec"", ""ontologyProperty"": """", ""resourceXresourceId"": ""707196c8-2dca-4231-aad3-f58e84794a55"", ""inverseOntologyProperty"": """"}]",assente,2.6,Eteroblastico,H13_146,Marmar Tepe,2013-09-01,Gr:++,"curvi, suturati","A mosaico, leggera deformazione delle geminazioni polisintetiche",Tessitura omogenea,Marmora,internal identifier,1.91,-3.2,/files/uploadedfiles/crt_DSCN1215_H13_146.JPG,molto bassa,,"[{""resourceId"": ""bd3943c1-80d3-5574-1eb3-8819b88cd2cb"", ""ontologyProperty"": """", ""resourceXresourceId"": ""f1549ada-851d-48f1-836c-2ce6c6611b8e"", ""inverseOntologyProperty"": """"}]",,/files/uploadedfiles/crt_DSCN1220_H13_146.JPG,/files/uploadedfiles/crt_DSCN1217_H13_146.JPG,"[{""resourceId"": ""992e8978-d240-fbf8-1c05-7032b14788af"", ""ontologyProperty"": """", ""resourceXresourceId"": ""ea5ed350-6f5e-4d63-acdd-206b76d990a7"", ""inverseOntologyProperty"": """"}]"
1a9c3926-bae0-82c4-71ab-6e5441ad5f90,Bianco; Calcite,2016-10-18,"[{""resourceId"": ""efd518bd-4fc3-9cdc-e9d9-139f25a78dec"", ""ontologyProperty"": """", ""resourceXresourceId"": ""29fe53fb-1d40-4b1e-b65d-bd498a3afefc"", ""inverseOntologyProperty"": """"}]",presente,,,M2BIS_1,,2013-09-01,,,,,Marmora,internal identifier,1.68,-6.15,,,,"[{""resourceId"": ""cfe3145e-dd91-8b0d-89b4-d2a9d858567c"", ""ontologyProperty"": """", ""resourceXresourceId"": ""6ff75064-2cbc-48b1-9648-787914b91afd"", ""inverseOntologyProperty"": """"}]",,,,"[{""resourceId"": ""b64c558f-9c11-2c1a-fe13-2d4e2edb7752"", ""ontologyProperty"": """", ""resourceXresourceId"": ""4728b925-b872-44b9-bfd8-0184a6c2d52e"", ""inverseOntologyProperty"": """"}]"
1aef6e27-8195-38b0-0fe4-09b45460971c,Bianco/grigio; Calcite,2016-10-18,"[{""resourceId"": ""efd518bd-4fc3-9cdc-e9d9-139f25a78dec"", ""ontologyProperty"": """", ""resourceXresourceId"": ""5d508347-0ab4-4caf-8f7d-64b6c6af89ba"", ""inverseOntologyProperty"": """"}]",assente,3.5,Eteroblastico,MT62_6,"Marmar Tepe,Thiounta",2013-09-03,Gr: +,curvi,"A mosaico, leggera deformazione delle geminazioni polisintetiche",,Marmora,internal identifier,2.46,-2.8,,,,"[{""resourceId"": ""8d162986-5366-cecd-7aa4-5253bb920642"", ""ontologyProperty"": """", ""resourceXresourceId"": ""b89a91e8-64ec-4d6b-9843-882e6b2dc74d"", ""inverseOntologyProperty"": """"}]",,,,"[{""resourceId"": ""4520c570-5b2c-1978-bfad-a72c507c8d5a"", ""ontologyProperty"": """", ""resourceXresourceId"": ""584d76fd-490b-4762-843a-11fe05693342"", ""inverseOntologyProperty"": """"}]"
1b55b570-b223-060e-816d-f1184e401f16,Bianco; Calcite,2016-10-02,"[{""resourceId"": ""efd518bd-4fc3-9cdc-e9d9-139f25a78dec"", ""ontologyProperty"": """", ""resourceXresourceId"": ""2c25924b-8ccf-4a08-9327-6937737dd2b2"", ""inverseOntologyProperty"": """"}]",,2.2,Eteroblastico/omeoblastico,H13_125,Marmar Tepe,2013-09-01,Gr: ++++,"curvi, suturati",A mosaico,"Tessitura eterogenea, a macchie, con maggiore luminescenza concentrata nei bordi dei cristalli",Marmora,internal identifier,1.7,-4.46,,bassa/alta,,"[{""resourceId"": ""e3e1d58f-bcab-b6cd-87d1-4e9dfc865028"", ""ontologyProperty"": """", ""resourceXresourceId"": ""b1e63c2a-bb01-4fb7-8272-bad9dc10776e"", ""inverseOntologyProperty"": """"}]",,,,"[{""resourceId"": ""f4da4b2c-774b-ea20-29a7-1856d4706aba"", ""ontologyProperty"": """", ""resourceXresourceId"": ""b90fd7cd-3fda-4335-a80a-f0e5ec7ef42d"", ""inverseOntologyProperty"": """"}]"
1b76e7bb-c544-77b1-a020-19d2dca05169,Grigio; Calcite,2016-02-20,"[{""resourceId"": ""efd518bd-4fc3-9cdc-e9d9-139f25a78dec"", ""ontologyProperty"": """", ""resourceXresourceId"": ""a31a6b9e-99ad-4d0f-91e3-bc38ecb73e9a"", ""inverseOntologyProperty"": """"}]",assente,3.6,Eteroblastico,MT29_6,,2013-09-03,Gr: +,"curvi, talvolta suturati
